Repository: litaoshu0727-del/wafer-map-yield

# 晶圆图良率分析 (wafer-map-yield)
**一句话**:用 81 万片真实晶圆的 bin map(WM-811K),定位良率损失、识别异常批次,并对比两种缺陷图案识别方法。

| 做了什么 | 结果 |
|---|---|
| 把 10.1% 的良率损失拆成系统性和随机两部分 | 按连通域规则是系统性 3.6%、随机 6.5%;用 join-count 检验复核后,其中 1.1 个百分点和巧合没有区别。边缘环状缺陷是最大的可识别损失来源 |
| 找出多片晶圆出现相同缺陷图案的异常批次 | 7,251 个批次里 746 个,平均良率 80.9%,其他批次 87.1% |
| 识别 9 类缺陷图案,按批次划分数据,5 个随机种子 | 随机森林 macro-F1 0.804,CNN 0.854 |
| 低置信度的晶圆转人工复判 | 90% 自动判定,错误率 0.45%(全部自动判定时 2.8%) |
| 用合成的机台路径检验共性分析方法(真实数据没有机台记录) | excursion 有 88% 集中在 3 段连续批次里;机台连续跑货时,逐批次的 Fisher 检验 100% 误报,改用循环平移校准后误报不超过 7% |
| 逐片对比晶圆图,检查数据质量 | 发现约 26% 的批次是同一批晶圆的重复记录,数据集文档没有说明 |

另有两个否定的结论:自监督预训练和伪标签都没有超过把有标注数据训练充分的模型。下面是主要结果,详细的实验放在 `docs/` 下(见[更多分析](#更多分析))。
用晶圆 bin map 回答三个问题:

1. **良率损失在哪里?** 按中心/中环/边缘分区和径向分布定位失效 die。
2. **是系统性的还是随机的?** 用连通域把成团失效(系统性)和孤立失效(随机)分开,做缺陷模式 Pareto。
3. **哪些批次出了问题?** 同一 lot 内多片晶圆出现相同缺陷模式,即标记为 excursion。

另外用两种方法识别缺陷模式并对比:手工空间特征 + 随机森林(可解释),以及 CNN。CNN 部分还包括多种子统计、Grad-CAM、按置信度转人工、高置信度错例复查、两种利用未标注数据的尝试(自监督预训练和伪标签,都没有超过充分训练的有监督模型),以及混合缺陷的多标签分类。训练好的 CNN 导出后,在 [yield-dashboard](https://github.com/litaoshu0727-del/yield-dashboard) 项目里给所有晶圆打上缺陷模式。

## 真实数据结果 (WM-811K)

数据:811,457 片晶圆、46,293 个 lot,其中 172,950 片有人工标注。以下分析只用有标注的部分,并去掉了重复记录(见[数据质量](docs/data-quality.md)),剩 170,684 片。

**良率损失**

| 指标 | 数值 |
|---|---|
| 整体良率 | 89.9% |
| 系统性损失(5 个以上相连的失效 die) | 3.6%(偏高,见 [join-count 检验](docs/spatial-test.md)) |
| 随机损失(孤立失效) | 6.5% |

- 67.8% 的失效 die 落在标注为 `none`(无明显图案)的晶圆上,也就是说大部分良率损失来自背景缺陷,不是可识别的图案。
- 在有图案的晶圆里,Edge-Ring 损失最大,占全部失效 die 的 16.2%;其次是 Edge-Loc 5.1%,Loc 和 Center 各 2.8%。
- 按 slot(1–25)统计的平均良率在 88.2%–88.5% 之间,没有 slot 效应。
连通域规则没有误判率的概念。用 join-count 空间检验复核后,它在 71% 的 `none` 晶圆上也会触发,检验只在 25% 上显著;3.6% 里有 1.1 个百分点和巧合没有区别。详见 [docs/spatial-test.md](docs/spatial-test.md)。

**批次 excursion**

- 有 5 片以上标注晶圆的 lot 共 7,251 个,其中 746 个(10.3%)被标记为 excursion。
- 主导图案:Edge-Ring 404 个、Center 158 个、Edge-Loc 78 个、Loc 42 个。
- excursion lot 的平均良率是 80.9%,其他 lot 是 87.1%。

excursion 的数量取决于阈值口径(从 473 到 1,105 个),但主导图案和良率差距的结论不随阈值改变,见[数据质量](docs/data-quality.md)。这些批次在时间上高度集中,746 个里有 653 个落在 3 段连续批次里,这对机台共性分析的影响见 [docs/commonality.md](docs/commonality.md)。

**缺陷模式分类**

按 lot 分组做 80/20 划分(同一 lot 的晶圆不会同时出现在训练集和测试集),测试集约 3.4 万片。每个模型用 5 个随机种子各跑一次,种子同时决定 lot 划分和模型初始化,表中是均值 ± 标准差:

| 模型 | macro-F1 | 宏平均精确率 | 宏平均召回率 | accuracy |
|---|---|---|---|---|
| 随机森林(17 个空间特征) | 0.804 ± 0.005 | 0.77 | 0.86 | 0.947 |
| CNN(类别权重强度 0.5,15 epochs) | 0.854 ± 0.005 | 0.84 | 0.87 | 0.972 |

- 同一个种子下两个模型用的是同一批测试 lot,可以逐个种子配对比较:CNN 在 5 个种子上全部更高,平均高 0.050 ± 0.004。
- 随机森林最弱的三类是 Loc(F1 0.60)、Scratch(0.63)和 Edge-Loc(0.67),最重要的特征是最大失效团的径向位置。
- CNN 在这三类上都有提升:Loc 0.72、Scratch 0.73、Edge-Loc 0.80。它最弱的仍是 Loc 和 Scratch。

混淆矩阵按行归一化,每行是一个真实类别被预测成各类的比例(种子 0):

| 随机森林 | CNN |
|---|---|
| ![随机森林的混淆矩阵](docs/confusion_rf.png) | ![CNN 的混淆矩阵](docs/confusion_cnn.png) |

**置信度低的晶圆转人工**

产线上不需要模型对每片晶圆都下结论,可以把没把握的交给工程师。阈值在验证集 lot 上选定,再到测试集上检查:
| 做法 | 自动判定的比例 | 这些晶圆的错误率 | macro-F1 |
|---|---|---|---|
| 全部自动判定 | 100% | 2.8% | 0.854 ± 0.005 |
| 验证集上错误率 ≤ 1% 的阈值(约 0.77) | 94.4% ± 0.7% | 0.91% ± 0.12% | 0.938 ± 0.008 |
| 验证集上错误率 ≤ 0.5% 的阈值(约 0.88) | 90.5% ± 1.1% | 0.45% ± 0.08% | 0.960 ± 0.007 |

数字是 5 个种子的均值 ± 标准差。阈值在验证集上定的目标,在测试集上基本兑现了。图是种子 0。

类别权重的对照、Grad-CAM、转人工的类别分布和高置信度错例见 [docs/model-diagnostics.md](docs/model-diagnostics.md)。

## 更多分析

| 文件 | 内容 |
|---|---|
| [docs/model-diagnostics.md](docs/model-diagnostics.md) | 类别权重的影响(5 个种子)、Grad-CAM、转人工的类别分布、高置信度错例复查 |
| [docs/unlabeled-data.md](docs/unlabeled-data.md) | 自监督预训练和伪标签,两个都没有超过把有标注数据训练充分(否定的结论) |
| [docs/mixed-defects.md](docs/mixed-defects.md) | MixedWM38 混合缺陷的多标签分类 |
| [docs/spatial-test.md](docs/spatial-test.md) | join-count 空间检验:复核"系统性损失"的判定规则 |
| [docs/data-quality.md](docs/data-quality.md) | 同一批晶圆的重复记录,以及阈值敏感性分析 |
| [docs/commonality.md](docs/commonality.md) | 机台共性分析的方法检验(真实批次结果 + 合成机台路径) |

## 快速开始

```bash
pip install -e ".[dev]"          # 基础依赖
pip install -e ".[cnn]"          # 可选:PyTorch,只有 CNN 需要
pytest                            # 27 项测试,其中 5 项需要 PyTorch
python -m wafermap.synthetic --out data/synthetic.pkl --n-lots 80
python -m wafermap.report   --data data/synthetic.pkl --out reports
python -m wafermap.baseline --data data/synthetic.pkl --out reports
python -m wafermap.cnn      --data data/synthetic.pkl --out reports --epochs 30
```

多种子对比、模型诊断和导出(以真实数据为例):

```bash

# 每个配置跑 5 个种子,文件名用 <配置>_s<种子>,再汇总
python -m wafermap.cnn      --data data/wm811k/LSWMD.pkl --out reports/wm811k_seeds --name cnn_w0.5_s1 --seed 1 --epochs 15
python -m wafermap.baseline --data data/wm811k/LSWMD.pkl --out reports/wm811k_seeds --name rf_s1 --seed 1
python -m wafermap.seeds    --runs reports/wm811k_seeds

# 伪标签实验,和混合缺陷多标签分类(MixedWM38 在 Kaggle 上,解压到 data/mixedwm38/)
python -m wafermap.pseudo   --data data/wm811k/LSWMD.pkl --out reports/wm811k_pseudo --name f0.1_s0 --seed 0 --train-fraction 0.1 --epochs 40
python -m wafermap.mixed    --data data/mixedwm38/Wafer_Map_Datasets.npz --out reports/mixed --seed 0

File: docs/en/mixed-defects.md
# Mixed defects: multi-label classification (MixedWM38)

[← Back to README](../../README.md) · [中文](../mixed-defects.md)

WM-811K gives each wafer one label, yet the confident errors (see [model diagnostics](model-diagnostics.md)) already include wafers with two overlapping patterns. MixedWM38 is a dataset made for mixed defects: 38,015 wafers of 52×52 dies, each with up to 4 patterns at once, in 38 combinations. The model is the same CNN, with the 9-way softmax output replaced by 8 independent sigmoids, each answering "is this pattern present?".

60/20/20 split stratified by combination, 3 random seeds, about 7,400 test wafers:

| Metric | Value |
|---|---|
| All 8 labels correct | 97.2% ± 0.3% |
| Mean F1 over the labels | 0.987 ± 0.002 |

More patterns are harder; the share with all labels correct drops with the number of patterns:

| Patterns on the wafer | 0 | 1 | 2 | 3 | 4 |
|---|---|---|---|---|---|
| All labels correct | 100% | 98.9% | 98.1% | 96.1% | 94.0% |

- The most common error is **missing Scratch**: 7 of the 8 worst combinations contain Scratch, and the error is always that the other patterns are right and only Scratch is missing. A long thin scratch is easily hidden when it overlaps another pattern. This matches Scratch being one of the weakest classes on WM-811K.
- The other weak spot is Near-full (F1 0.95), with only about 29 test wafers, mostly predicted as Random.

Two problems found in the data before using it:

- **1,024 wafers are exact duplicates**, 1,000 of them in a single combination, Center+Edge-Loc+Scratch (its 2,000 wafers contain only 1,000 distinct maps). Without deduplication the same map would land in both the training and the test set. Duplicates are removed before splitting, which leaves 36,991 wafers.
- 105 wafers contain the value 3, which the data description does not explain; it is treated as a failing die.

These scores are not comparable with the WM-811K scores: MixedWM38 has no lot information, so the split can only be random, and most mixed wafers were generated by a GAN, so their patterns are cleaner than real ones. The result shows that the method handles mixed defects and where the difficulty lies; it does not mean a real fab would see 97%.
